Repository: CordaroG/XRD_Sy_Pt-LSCFM

This is the repository for Matlab codes used to analyze X-ray diffraction (XRD) synchrotron data collected at Soleil during the measurement week between the 6 July 2021 to the 12 July 2021.

To use these codes, place folder the desired file with the corresponding dataset, as well as the file "backcor".
Datasets can be found here: LINK
Modify the "scan_temp" variable at line 6 to analyze another dataset. This value must be equal to the one in the dataset file name.

1 - "Code_Pt_Data_Treatment.m" : This code performs peak fitting analysis on XRD spectra obtained from the Pt sample at a specified temperature. For each diffractogram, the code fits the peaks and calculates the Pt lattice parameter and the sample displacement. 
Available datasets for this code:
          "Data Pt - 20C.mat" (use scan_temp = '20')
          "Data Pt - 50C.mat" (use scan_temp = '50')
          "Data Pt - 100C.mat" (use scan_temp = '100')
          "Data Pt - 200C.mat" (use scan_temp = '200')
          "Data Pt - 250C.mat" (use scan_temp = '250')
          "Data Pt - 300C.mat" (use scan_temp = '300')
          "Data Pt - 350C.mat" (use scan_temp = '350')
          "Data Pt - 400C.mat" (use scan_temp = '400')
          "Data Pt - 450C.mat" (use scan_temp = '450')
          "Data Pt - 500C.mat" (use scan_temp = '500')
          "Data Pt - 550C.mat" (use scan_temp = '550')
          "Data Pt - 600C.mat" (use scan_temp = '600')
          "Data Pt - 650C.mat" (use scan_temp = '650')
          "Data Pt - 700C.mat" (use scan_temp = '700')
          "Data Pt - 735C.mat" (use scan_temp = '730')

2 - "Code_LSCFM_RT_Data_Treatment.m" : This code performs peak fitting analysis on XRD spectra obtained from the combinatorial LSCFM sample at room temperature (RT). For each diffractogram, the code fits the peaks and calculates the LSCFM lattice parameter using the mean sample displacement values from Pt measurements. Therefore, this codes also requires the presence of the "zero_shift_mean.mat" file in the same folder of the code.
Available datasets for this code:
          "Data LSCFM - 20C.mat" (use scan_temp = '20')

3 - "Code_LSCFM_HT_Data_Treatment.m" : This code performs peak fitting analysis on XRD spectra obtained from the combinatorial LSCFM sample at a specified high temperature (HT). For each diffractogram, the code fits the peaks and calculates the LSCFM lattice parameter using the mean sample displacement values from Pt measurements. Therefore, this codes also requires the presence of the "zero_shift_mean.mat" file in the same folder of the code.
Available datasets for this code:
          "Data LSCFM - 100C.mat" (use scan_temp = '100')
          "Data LSCFM - 200C.mat" (use scan_temp = '200')
          "Data LSCFM - 300C.mat" (use scan_temp = '300')
          "Data LSCFM - 400C.mat" (use scan_temp = '400')
          "Data LSCFM - 500C.mat" (use scan_temp = '500')
          "Data LSCFM - 600C.mat" (use scan_temp = '600')
          "Data LSCFM - 700C.mat" (use scan_temp = '700')
          "Data LSCFM - 735C.mat" (use scan_temp = '735')

4 - "Code_Pt_LSCFM_Data_Treatment.m" : This code performs peak fitting analysis on XRD spectra obtained from the combinatorial LSCFM sample with Pt at a specified high temperature (HT). For each diffractogram, the code fits the peaks and calculates the Pt lattice parameter and the sample displacement, or the LSCFM lattice parameter using the mean sample displacement values from Pt measurements. Therefore, this codes also requires the presence of the "zero_shift_mean.mat" file in the same folder of the code.
Available datasets for this code:
          "Data Pt-LSCFM - 400C.mat" (use scan_temp = '400')
          "Data Pt-LSCFM - 700C.mat" (use scan_temp = '700')

File: Code_LSCFM_RT_Data_Treatment.m
% Clear workspace and close all figures
clear
close all

% Specify temperature and load corresponding dataset
scan_temp = '20';
dataset_name = append('Data LSCFM - ', scan_temp, 'C');
load(dataset_name);
load('zero_shift_mean.mat')                 % Vertical sample displacement calibrated through Pt experiments

% Minimum number of peaks for analysis
min_peaks0 = 3;

%% Constants and initialization
% Experimental setup parameters
energy = 12-0.046;                          % Adjusted beam energy [keV] calculated as LSCFM_a = LSCFM_a_cell_par0 @ XY=[0,0]
hc_constant = 1.23984198;                   % Planck constant times speed of light [keV·nm]
wavelength = 10*hc_constant/energy;         % Wavelength [Å] (exp = 1.037031129419311 Å)
omega_angle = 10;                           % Omega Angle for Asymmetric XRD Configuration [°]

% Reference LSCFM lattice parameter and fitting parameters
LSCFM_a_cell_par_exp = 3.864046561362875;   % LSCFM lattice parameter
zero_shift0 = 0;                            % Initial zero-shift value
min_peak_prominence = 0.5;                  % Min peak prominence for findpeaks function

% Crystal planes (hkl) and squared sum
LSCFM_hkl_planes = [1 0 0; 1 1 0; 1 1 1;
                    2 0 0; 2 1 0; 2 1 1; 2 2 0;
                    3 1 0; 3 2 1; 4 1 1; 4 2 0; 4 3 1];
LSCFM_hkl_squared_sum = sqrt(sum(LSCFM_hkl_planes(:,:).^2, 2));

%% Peak Identification and Fitting Initialization
% Define the 2Theta range and corresponding intensity of the first peak
x_range = x_theta(x_theta > 13 & x_theta < 16);
y_range = XRD_spectra(find(sample_coords(:, 1) == 0 & sample_coords(:, 2) == 0), x_theta > 13 & x_theta < 16);

% Identify initial peaks using findpeaks
[~, peak_position] = findpeaks(y_range, x_range, 'MinPeakProminence',5*min_peak_prominence, 'MinPeakDistance',0.5);

% Calculate experimental LSCFM lattice parameter from the first identified peak
LSCFM_a_cell_par0 = wavelength*LSCFM_hkl_squared_sum(1)/(2*sind((peak_position(1))/2));

% Initialize 2Theta and fitting parameters
LSCFM_peak_theta = 2*asind(wavelength./(2*LSCFM_a_cell_par0./LSCFM_hkl_squared_sum));
tolerance_theta = LSCFM_peak_theta/180./cosd(LSCFM_peak_theta/2); % Delta2Theta range for find and fit peaks: function of 2Theta
tolerance_theta(1) = tolerance_theta(1) + 0.3;
fitting_width = 1./cosd(LSCFM_peak_theta/2);

% Preallocate arrays for results
num_spectra = length(sample_coords);
num_peak = length(LSCFM_peak_theta);
LSCFM_a_cell_par = zeros(num_spectra, 1);
fitted_peaks_index = zeros(num_spectra, 1);
cell_par_stand_deviat = zeros(num_spectra, 1);
fitted_peak = zeros(num_spectra, num_peak);
missing_peak = zeros(num_spectra, num_peak);
err_fitted_peak = zeros(num_spectra, num_peak);
err_unfitted_peak = zeros(num_spectra, num_peak, 2);

% Options for fitting and minimization
options = optimset('MaxFunEvals', 1000, 'MaxIter', 1000, 'TolFun', 1E-12, 'TolX', 1E-12, 'display', 'none');

% Identify gaps in theta range for background adjustments
gap_theta_index = find(diff(x_theta) > 0.1);
gap_theta = [x_theta(gap_theta_index) x_theta(gap_theta_index + 1)];

%% Loop through all spectra for peak fitting and calculation of LSCFM lattice parameters
for i_spectra = 1 : num_spectra
    if isnan(zero_shift_mean(i_spectra))
        missing_peak(i_spectra, :) = 2;
        continue
    end
    % Extract data, calculate background, and find peak parameters
    x_all = x_theta(x_theta > LSCFM_peak_theta(1)-5 & x_theta < 90);
    y_all = XRD_spectra(i_spectra, x_theta > LSCFM_peak_theta(1)-5 & x_theta < 90);
    [background, ~, ~] = backcor(x_all, y_all, 10, 0.00001, 'atq');
% % Uncomment the following line to open the GUI and set backcor parameters
% [EST, COEFS, IT] = backcor(x_all, y_all)
    intensity_data_wo_background = y_all - background';
    [peak_height, peak_position, peak_width] = findpeaks(intensity_data_wo_background, x_all, 'MinPeakProminence',min_peak_prominence, 'MinPeakDistance',0.5);
% % Uncomment the following line to plot and visually verify the fittings
% hold off; findpeaks(intensity_data_wo_background, x_all, 'MinPeakProminence',min_peak_prominence, 'MinPeakDistance',0.5); xline(LSCFM_peak_theta); hold on 

    key_fitted = zeros(num_peak, 1);
    fitted_peak_stand_deviat = zeros(num_peak, 1);

    % Loop through all peaks to obtain positions and standard deviations
    for i_peak = 1 : num_peak
        j_peak = find(abs(LSCFM_peak_theta(i_peak) - peak_position) < tolerance_theta(i_peak));
        if isempty(j_peak)
            if i_peak == 1
                missing_peak(i_spectra, :) = 1;
                break
            end
            missing_peak(i_spectra, i_peak) = 1;
            continue
        elseif length(j_peak) > 1
            [~, jj] = min(abs(peak_position(j_peak) - LSCFM_peak_theta(i_peak)));
            j_peak = j_peak(jj);
        end

        % Select the range for peak fitting 
        y = intensity_data_wo_background(x_all > peak_position(j_peak) - fitting_width(i_peak)/2 & x_all < peak_position(j_peak) + fitting_width(i_peak)/2)';
        x = x_all(x_all > peak_position(j_peak) - fitting_width(i_peak)/2 & x_all < peak_position(j_peak) + fitting_width(i_peak)/2);

        % Obtain coefficients for a linear background
        bkg_points = [x(1), mean(mink(y(1:20), 3)); x(end), mean(mink(y(end-20:end), 3))];
        bkg_m = (bkg_points(2,2) - bkg_points(1,2))/((bkg_points(2,1)) - bkg_points(1,1));
        bkg_q = (bkg_points(2,1)*bkg_points(1,2) - bkg_points(1,1)*bkg_points(2,2))/(bkg_points(2,1) - bkg_points(1,1));

        % Fitting parameters as [Center Height FWHM Ratio]
        peak_width(j_peak) = min(peak_width(j_peak), tolerance_theta(i_peak));
        par0 = [peak_position(j_peak), peak_height(j_peak), peak_width(j_peak)*0.9 0.5];
        lower_bound = [peak_position(j_peak)-peak_width(j_peak)*2, peak_height(j_peak)*0.3, peak_width(j_peak)*0.3, 0];
        upper_bound = [peak_position(j_peak)+peak_width(j_peak)*2, peak_height(j_peak)*2.0, peak_width(j_peak)*2.0, 1];

        % Peak fitting with a Pseudo-Voigt function
        fun_pseudoVoigt = @(p,x) bkg_m*x + bkg_q + p(2)*((p(4)*exp(-((x-p(1))./p(3)*sqrt(4*log(2))).^2))+(1-p(4))./(1+((x-p(1))./p(3)*2).^2));
        [fit_result, fit_err, fit_residual, ~, ~, ~, jacobian] = lsqcurvefit(fun_pseudoVoigt,par0,x,y,lower_bound,upper_bound, options);
        fit_err_perc = 100*norm(fit_residual)/(sqrt(length(y))*max(y));
        r_squared = 1 - (fit_err)/(sum((y - mean(y)).^2));
        stand_deviat = sqrt(diag(inv(jacobian'*jacobian)*(fit_residual'*fit_residual)/(length(x)-length(par0))));
% % Uncomment the following line to plot and visually verify the fittings
% x_dense = linspace(x(1), x(end), 10*length(x)); y_fit = fun_pseudoVoigt(fit_result, x_dense); plot(x_dense,y_fit); scatter(x,y); xline(fit_result(1)); xlim([x(1)-1, x(end)+1]); text(0.2,0.92,[num2str(fit_result(1)), ' +- ', num2str(full(stand_deviat(1)))], 'units','normalized', 'FontSize',16, 'FontWeight','bold');
        % Check fitting results are not equal to boundary conditions
        if  any(abs(1 - fit_result(1:end-1)./upper_bound(1:end-1)) < 0.001) || any(abs(1 - fit_result(1:end-1)./lower_bound(1:end-1)) < 0.001)
            bound_check = [sample_coords(i_spectra, :), sqrt(sample_coords(i_spectra, 1)^2 + sample_coords(i_spectra, 2)^2), fit_result(1:end-1)./upper_bound(1:end-1), 99, fit_result(1:end-1)./lower_bound(1:end-1)];
        end
        % Check if same peak is fitted twice
        if i_peak > 1 && abs(fitted_peak(i_spectra, i_peak-1) - fit_result(1)) < 0.1
            fit_err_perc = 100;
        end
        % Check if errors are low
        if fit_err_perc < 12 && r_squared > 0.6 && all([fit_result(1) fit_result(1)-fit_result(3)/4 fit_result(1)+fit_result(3)/4] < gap_theta(:,1) | [fit_result(1) fit_result(1)-fit_result(3)/4 fit_result(1)+fit_result(3)/4] > gap_theta(:,2),'all')
            fitted_peak(i_spectra, i_peak) = fit_result(1);
            fitted_peak_stand_deviat(i_peak) = full(stand_deviat(1));
            key_fitted(i_peak) = 1;
            if i_peak == 1
                LSCFM_peak_theta(2:end) = 2*asind(wavelength./(2*wavelength*LSCFM_hkl_squared_sum(1)/(2*sind(fit_result(1)/2))./LSCFM_hkl_squared_sum(2:end)));
            end
        else
            err_unfitted_peak(i_spectra, i_peak, :) = [fit_err_perc r_squared];
        end
    end

    % Minimization function with peak positions weighted on their standard deviations as input,
    % while LSCFM lattice parameter, their standard deviation, and zero shift as outputs
    if length(find(key_fitted == 1)) >= min_peaks0
        p1 = fitted_peak(i_spectra, key_fitted == 1)';
        p2 = LSCFM_hkl_squared_sum(key_fitted == 1);
        p3 = fitted_peak_stand_deviat(key_fitted == 1);
        fun_minim = @(X) (p1 + (zero_shift_mean(i_spectra)*sind(p1)/sind(omega_angle)) - 2*asind(wavelength*p2/(2*X(1))))./p3;
        [minim_result, ~, minim_residual, ~, ~, ~, jacobian] = lsqnonlin(fun_minim, LSCFM_a_cell_par0, [], [], [], [], [], [], [], options);
        stand_deviat = sqrt(diag(inv(jacobian'*jacobian)*(minim_residual'*minim_residual)/(num_peak - length(minim_result))));

        fitted_peaks_index(i_spectra) = length(find(key_fitted == 1));
        LSCFM_a_cell_par(i_spectra) = minim_result;
        cell_par_stand_deviat(i_spectra) = full(stand_deviat(1));
        err_fitted_peak(i_spectra, :) = fitted_peak(i_spectra, :) - (2*asind(wavelength*LSCFM_hkl_squared_sum'./(2*LSCFM_a_cell_par(i_spectra))) - zero_shift_mean(i_spectra)*sind(fitted_peak(i_spectra, :))/sind(omega_angle)).*key_fitted';
    end
end

%% Results post-treatments to verify and remove outliers
err_sum_table = zeros(max(fitted_peaks_index), 5);
for iii = min_peaks0 : max(fitted_peaks_index)
    err_sum = 0; count = 0;
    for i_spectra = 1 : length(sample_coords)
        if fitted_peaks_index(i_spectra) == iii
            err_sum = err_sum + sum(abs(err_fitted_peak(i_spectra, :)));
            count = count + 1;
        end
    end
    err_sum_table(iii+1, :) = [iii; err_sum; count; err_sum/count; err_sum/count/iii];
end

disp(err_sum_table(min_peaks0+1 : end, :))
min_peaks = input('Select the min number of peaks fitted :   ');

LSCFM_a_cell_par(fitted_peaks_index < min_peaks) = NaN;
cell_par_stand_deviat(fitted_peaks_index < min_peaks) = NaN;

figure; scatter3(sample_coords(:, 1), sample_coords(:, 2), LSCFM_a_cell_par, 100, LSCFM_a_cell_par, 'square', 'filled'); colormap jet; set(gcf, 'Position', [100, 150, 861, 737]); view(-10, 2)
a_range = [LSCFM_a_cell_par - cell_par_stand_deviat, LSCFM_a_cell_par + cell_par_stand_deviat];

z_limit0  = input('Select the min & max of aLSCFM values to cut outliers [min,max] :   ');
user_input = [min_peaks z_limit0];
a_limit = [min(LSCFM_a_cell_par(LSCFM_a_cell_par > z_limit0(1))) max(LSCFM_a_cell_par(LSCFM_a_cell_par < z_limit0(2)))];
LSCFM_a_plot = LSCFM_a_cell_par;

a_range(LSCFM_a_cell_par < a_limit(1) | LSCFM_a_cell_par > a_limit(2)) = NaN;
LSCFM_a_plot(LSCFM_a_cell_par < a_limit(1) | LSCFM_a_cell_par > a_limit(2)) = NaN;
a_stand_deviat = cell_par_stand_deviat;
a_stand_deviat(LSCFM_a_cell_par < a_limit(1) | LSCFM_a_cell_par > a_limit(2)) = NaN;

% Results as [min, mean, max, diff, SD, N° LSCFM_a] within limits for LSCFM_a & T
result_table = [a_limit(1) mean(LSCFM_a_plot, 'omitnan') a_limit(2) diff(a_limit) mean(a_stand_deviat, 'omitnan') length(find(LSCFM_a_cell_par > 0)) length(find(~isnan(LSCFM_a_plot)))];
disp(result_table)
result_table2 = [sample_coords, LSCFM_a_cell_par, cell_par_stand_deviat];

%% Figures
figure; scatter(sample_coords(:, 1), sample_coords(:, 2), 300, LSCFM_a_plot, 's', 'filled'); box on; colormap jet; set(gca, 'fontsize', 20, 'fontname', 'calibri'); c = colorbar; c.Label.String = 'LSCFM Lattice Parameter [Å]'; c.FontSize = 20; c.Label.FontSize = 22; c.Label.FontWeight = 'bold'; xlabel('Horizontal Coordinate X [mm]', 'FontWeight', 'bold'); ylabel('Vertical Coordinate Y [mm]', 'FontWeight', 'bold'); clim(a_limit); set(gcf, 'Position', [100, 100, 840, 730]); xlim([-50,50]); ylim([-50,50]); xticks(-50:10:50); yticks(-50:10:50)

File: backcor.m
function [z,a,it,ord,s,fct] = backcor(n,y,ord,s,fct)

% BACKCOR   Background estimation by minimizing a non-quadratic cost function.
% 
% Downloaded online on 24/02/2022: https://mathworks.com/matlabcentral/fileexchange/27429-background-correction
%
% Copyright (c) 2012, Vincent Mazet
% All rights reserved.
% THIS SOFTWARE IS PROVIDED BY THE COPYRIGHT HOLDERS AND CONTRIBUTORS "AS IS"
% AND ANY EXPRESS OR IMPLIED WARRANTIES, INCLUDING, BUT NOT LIMITED TO, THE
% IMPLIED WARRANTIES OF MERCHANTABILITY AND FITNESS FOR A PARTICULAR PURPOSE ARE
% DISCLAIMED. IN NO EVENT SHALL THE COPYRIGHT OWNER OR CONTRIBUTORS BE LIABLE
% FOR ANY DIRECT, INDIRECT, INCIDENTAL, SPECIAL, EXEMPLARY, OR CONSEQUENTIAL
% DAMAGES (INCLUDING, BUT NOT LIMITED TO, PROCUREMENT OF SUBSTITUTE GOODS OR
% SERVICES; LOSS OF USE, DATA, OR PROFITS; OR BUSINESS INTERRUPTION) HOWEVER
% CAUSED AND ON ANY THEORY OF LIABILITY, WHETHER IN CONTRACT, STRICT LIABILITY,
% OR TORT (INCLUDING NEGLIGENCE OR OTHERWISE) ARISING IN ANY WAY OUT OF THE USE
% OF THIS SOFTWARE, EVEN IF ADVISED OF THE POSSIBILITY OF SUCH DAMAGE.
%
%
%   [EST,COEFS,IT] = BACKCOR(N,Y,ORDER,THRESHOLD,FUNCTION) computes and estimation EST
%   of the background (aka. baseline) in a spectroscopic signal Y with wavelength N.
%   The background is estimated by a polynomial with order ORDER using a cost-function
%   FUNCTION with parameter THRESHOLD. FUNCTION can have the four following values:
%       'sh'  - symmetric Huber function :  f(x) = { x^2  if abs(x) < THRESHOLD,
%                                                  { 2*THRESHOLD*abs(x)-THRESHOLD^2  otherwise.
%       'ah'  - asymmetric Huber function :  f(x) = { x^2  if x < THRESHOLD,
%                                                   { 2*THRESHOLD*x-THRESHOLD^2  otherwise.
%       'stq' - symmetric truncated quadratic :  f(x) = { x^2  if abs(x) < THRESHOLD,
%                                                       { THRESHOLD^2  otherwise.
%       'atq' - asymmetric truncated quadratic :  f(x) = { x^2  if x < THRESHOLD,
%                                                        { THRESHOLD^2  otherwise.
%   COEFS returns the ORDER+1 vector of the estimated polynomial coefficients
%   (computed with n sorted and bounded in [-1,1] and y bounded in [0,1]).
%   IT returns the number of iterations.
%
%   [EST,COEFS,IT] = BACKCOR(N,Y) does the same, but run a graphical user interface
%   to help setting ORDER, THRESHOLD and FCT.
%
% For more informations, see:
% - V. Mazet, C. Carteret, D. Brie, J. Idier, B. Humbert. Chemom. Intell. Lab. Syst. 76 (2), 2005.
% - V. Mazet, D. Brie, J. Idier. Proceedings of EUSIPCO, pp. 305-308, 2004.
% - V. Mazet. PhD Thesis, University Henri Poincaré Nancy 1, 2005.
% 
% 22-June-2004, Revised 19-June-2006, Revised 30-April-2010,
% Revised 12-November-2012 (thanks E.H.M. Ferreira!)
% Comments and questions to: vincent.mazet@unistra.fr.


% Check arguments
if nargin < 2, error('backcor:NotEnoughInputArguments','Not enough input arguments'); end;
if nargin < 5, [z,a,it,ord,s,fct] = backcorgui(n,y); return; end; % delete this line if you do not need GUI
if ~isequal(fct,'sh') && ~isequal(fct,'ah') && ~isequal(fct,'stq') && ~isequal(fct,'atq'),
    error('backcor:UnknownFunction','Unknown function.');
end;

% Rescaling
N = length(n);
[n,i] = sort(n);
y = y(i);
maxy = max(y);
dely = (maxy-min(y))/2;
n = 2 * (n(:)-n(N)) / (n(N)-n(1)) + 1;
y = (y(:)-maxy)/dely + 1;

% Vandermonde matrix
p = 0:ord;
T = repmat(n,1,ord+1) .^ repmat(p,N,1);
Tinv = pinv(T'*T) * T';

% Initialisation (least-squares estimation)
a = Tinv*y;
z = T*a;

% Other variables
alpha = 0.99 * 1/2;     % Scale parameter alpha
it = 0;                 % Iteration number
zp = ones(N,1);         % Previous estimation

% LEGEND
while sum((z-zp).^2)/sum(zp.^2) > 1e-9,
    
    it = it + 1;        % Iteration number
    zp = z;             % Previous estimation
    res = y - z;        % Residual
    
    % Estimate d
    if isequal(fct,'sh'),
        d = (res*(2*alpha-1)) .* (abs(res)<s) + (-alpha*2*s-res) .* (res<=-s) + (alpha*2*s-res) .* (res>=s);
    elseif isequal(fct,'ah'),
        d = (res*(2*alpha-1)) .* (res<s) + (alpha*2*s-res) .* (res>=s);
    elseif isequal(fct,'stq'),
        d = (res*(2*alpha-1)) .* (abs(res)<s) - res .* (abs(res)>=s);
    elseif isequal(fct,'atq'),
        d = (res*(2*alpha-1)) .* (res<s) - res .* (res>=s);
    end;
    
    % Estimate z
    a = Tinv * (y+d);   % Polynomial coefficients a
    z = T*a;            % Polynomial
    
end;

% Rescaling
[~,j] = sort(i);
z = (z(j)-1)*dely + maxy;

    a(1) = a(1)-1;
    a = a*dely;% + maxy;

end

% delete lines below if you do not need GUI

function [z,a,it,ord,s,fct] = backcorgui(n,y)

% BACKCORGUI   Graphical User Interface for background estimation.

% Initialization
z = [];
a = [];
it = [];
ord = [];
s = [];
fct = [];

order = 4;
threshold = 0.01;
costfunction = 'atq';

% Main window
hwin = figure('Visible','off','Position',[0 0 750 400],'NumberTitle','off','Name','Background Correction',...
    'MenuBar','none','Toolbar','figure','Resize','on','ResizeFcn',{@WinResizeFcn});
bgclr = get(hwin,'Color');

% Axes
haxes = axes('Units','pixels');

% Buttons OK & Cancel
hok = uicontrol('Style','pushbutton','String','OK','Position',[600,40,80,25],'Callback',{@OKFcn},'BackgroundColor',bgclr); 
hcancel = uicontrol('Style','pushbutton','String','Cancel','Position',[510,40,80,25],'Callback',{@CancelFcn},'BackgroundColor',bgclr); 

% Cost functions menu
hfctlbl = uicontrol('Style','text','String','Cost function:','HorizontalAlignment','left','BackgroundColor',bgclr);
hfct = uicontrol('Style','popupmenu','Value',4,'BackgroundColor','white','Callback',{@CostFunctionFcn},...
    'String',{'Symmetric Huber function','Asymmetric Huber function','Symmetric truncated quadratic','Asymmetric truncated quadratic'});

% Threshold text
hthresholdlbl = uicontrol('Style','text','String','Threshold:','HorizontalAlignment','left','BackgroundColor',bgclr);
hthreshold = uicontrol('Style','edit','String',num2str(threshold),'BackgroundColor','white','Callback',{@ThresholdFcn});

% Order slider
horderlbl = uicontrol('Style','text','String','Polynomial order:','HorizontalAlignment','left','BackgroundColor',bgclr);
horder = uicontrol('Style','slider','SliderStep',[0.5 0.5],'Min',0,'Max',10,'Value',order,'SliderStep',[0.1 0.1],'Callback',{@OrderFcn});
horderval = uicontrol('Style','text','String',num2str(order),'BackgroundColor',bgclr);

% Move the GUI to the center of the screen
movegui(hwin,'center');

% Plot a first estimation
[ztmp,atmp,ittmp,order,threshold,costfunction] = compute(n,y,order,threshold,costfunction);

% Make the GUI visible
set(hwin,'Visible','on');

% Callback functions

    function CancelFcn(source,eventdata)
        % Just close the window
        uiresume(gcbf);
        close(hwin);
    end
  
    function OKFcn(source,eventdata)
        % Return the current estimation and close the window
        z = ztmp;
        a = atmp;
        it = ittmp;
        ord = order;
        s = threshold;
        fct = costfunction;
        uiresume(gcbf);
        close(hwin);
    end

    function CostFunctionFcn(source,eventdata)
        % Change cost function
        cf = get(hfct,'Value');
        if cf == 1,
            costfunction = 'sh';
        elseif cf == 2,
            costfunction = 'ah';
        elseif cf == 3,
            costfunction = 'stq';
        elseif cf == 4,
            costfunction = 'atq';
        end
        [ztmp,atmp,ittmp,ord,s,fct] = compute(n,y,order,threshold,costfunction);
    end

    function OrderFcn(source,eventdata)
        % Change order
        order = get(horder,'Value');
        set(horderval,'String',num2str(order));
        [ztmp,atmp,ittmp,ord,s,fct] = compute(n,y,order,threshold,costfunction);
    end

    function ThresholdFcn(source,eventdata)
        % Change threshold
        threshold = get(hthreshold,'String');
        threshold = str2double(threshold);
        [ztmp,atmp,ittmp,ord,s,fct] = compute(n,y,order,threshold,costfunction);
    end
  
    function [ztmp,atmp,ittmp,order,threshold,costfunction] = compute(n,y,order,threshold,costfunction)
        % Compute and plot an estimation (need to sort the data)
        [ztmp,atmp,ittmp,order,threshold,costfunction] = backcor(n,y,order,threshold,costfunction);
        [~,i] = sort(n);
        plot(n(i),y(i),'b-',n(i),ztmp(i),'r-');
    end

    function WinResizeFcn(source,eventdata)
        % Resize the window
        pos = get(hwin,'Position');
        w = pos(3);
        h = pos(4);
        if w>400 && h>100,
            set(haxes,'Position',[40,40,w-320,h-70]);
        end;
        set(hok,'Position',[w-90,30,80,25]);
        set(hcancel,'Position',[w-180,30,80,25]);
        set(hfctlbl,'Position',[w-240,h-30,220,20]);
        set(hfct,'Position',[w-240,h-50,220,25]);
        set(hthresholdlbl,'Position',[w-240,h-80,220,20]);
        set(hthreshold,'Position',[w-240,h-100,220,20]);
        set(horderlbl,'Position',[w-240,h-130,220,20]);
        set(horder,'Position',[w-210,h-150,190,20]);
        set(horderval,'Position',[w-240,h-150,20,20]);
    end

uiwait(gcf);

end
